Repository: yig319/PLD_Workflow

# PLD_Workflow

Desktop application for recording PLD growth parameters.

## Quick Start (local Git checkout)

From the repository root:

```bash
python -m pip install --upgrade pip
python -m pip install .
pld-parameter-form
```

Alternative launch commands:

```bash
python -m pld_workflow
python examples/pld_app_parameter.py
```

## Raw XRD/AFM Visualization

Raw-data visualization is now a **separate app** from the parameter form.
Launch it with:

```bash
pld-raw-visualizer
```

or from source:

```bash
python examples/pld_app_visualizer.py
```

The visualizer provides three square blocks (XRD scan, RSM, and AFM) with:

- drag-and-drop loading
- clickable drag area to open file dialog
- embedded preview (when the visualizer returns an image/figure/array)
- `Copy Image` button for clipboard paste into OneNote/PowerPoint/docs
- `Export PNG` button to save the current preview image

File expectations:

- AFM: `.ibw`
- XRD scan: `.xrdml` (and compatible xrdutilities-readable formats)
- RSM: `.xrdml` / `.xml`

Note: `XRD-utils` uses `xrayutilities` for file loading. If your environment
does not include it, install `xrayutilities` as well.

If the external package opens its own plot window and does not return image data,
the app shows a status message and keeps using the external window behavior.

Required packages for this feature:

```bash
python -m pip install ".[visualization]"
```

Equivalent direct install:

```bash
python -m pip install XRD-utils AFM-tools
```

### Linux Troubleshooting (`GLIBCXX_3.4.29 not found`)

If AFM/XRD visualization fails with a message like `GLIBCXX_3.4.29 not found`,
your C++ runtime does not match the wheel binaries.

Use one conda environment consistently and refresh runtime libs:

```bash
conda activate pld
conda install -n pld -c conda-forge libstdcxx-ng libgcc-ng
python -m pip install --upgrade --force-reinstall --no-cache-dir \
  numpy scipy matplotlib AFM-tools XRD-utils xrayutilities
```

If you launch from VS Code, select interpreter:

- `/home/yichen/anaconda3/envs/pld/bin/python`

## Current App Scope

- Parameter recording form only.
- JSON and HTML export through "Save Parameters".
- Output file is saved under the path in the "Directory" field.

## Camera Position Calibration (lab workflow)

1. Open software `HPV-X` on desktop.
2. Click `Live` and increase `EXPOSE` to `10,000,000 ns` to align focus.
3. Decrease `EXPOSE` to `2,000,000 ns` and click `REC` before ablation.

File: template1_YichenGuo_03042026.html
PLD Growth Parameters

PLD Growth Parameters

  Exported: 2026-03-06 16:22

Header
Growth ID	template1	
User Name	YichenGuo	
Date	03/04/2026	
time	17:06:35	
Path	/home/yichen/Lehigh University Dropbox/Yichen Guo/PLD_Workflow	
Chamber	PLD-3 TSST	
Substrate	NSO (NdScO3)	
Substrate Size	2.5 cm * 2.5 cm	
Cool Down Atmosphere	Oxygen	

Target 1
Target Parameters
Target Material	PFW	
Offset X (mm)	0.0	
Offset Y (mm)	0.0	
Scan Diameter (mm)	23.0	
Scan Speed X/Z (mm/s)	1.5	

Heater Parameter
Heater Position X (mm)	3.0	
Heater Position Y (mm)	0.0	
Heater Position Z (mm)	6.0	
Tilt (deg)	0.5	
Azimuth (deg)	-15.0	

Laser and Mask
Laser Voltage (kV)	24.0	
Laser Energy (mJ)	42.0	
Targeted Measured Energy (mJ)	45.6	
Fluence (J/cm^2)	2.2	

Mask and Spot
Mask Width (mm)	15.0	
Mask Height (mm)	4.0	
Mask Area (mm^2)	60.0	
Spot Width (mm)	0.93	
Spot Height (mm)	2.46	
Spot Area (mm^2)	2.28	
Magnification (x)	6.1	

Pre-annealing
Pre-Annealing Temperature (°C)	600.0	
Pre-Annealing Time (min)	60.0	

Ablation
Pre-Ablation Pulses (count)	0.0	
Ablation Temperature (°C)	570.0	
Ablation Pressure (mTorr)	250.0	
Ablation Atmosphere Gas	Oxygen	
Ablation Frequency (Hz)	2.0	
Ablation Pulses (count)	1500.0
